Repository: qy51oliver/polycompie

# PolyCompIE

**Structured polymer-composite data from scientific articles.**

PolyCompIE extracts sample compositions and measured properties from article text and tables. It provides four extraction strategies, a composition-aware evaluator, and a web interface for inspecting and exporting results.

**PDF → Markdown → structured samples → evaluation**

[Installation](#installation) · [Usage guide](docs/usage.md) ·
[Prompts](src/polycompie/extraction/prompts/prompts.yaml) ·
[Deployment](DEPLOY.md)

## Extraction strategies

| Phase | Strategy | Workflow |
|---|---|---|
| 1 | Single-property extraction | One pass targeting EMI shielding effectiveness |
| 2 | Multi-property extraction | One pass targeting 13 electrical, mechanical, thermal, and fire-related properties |
| 3 | Two-step extraction | Formulation inventory, followed by property attachment |
| 4 | Chain-of-verification | Extraction, optional self-review, and per-sample evidence grounding, verification, and conditional repair |

The full CoV strategy accepts HIGH-confidence samples after self-review and verifies LOW-confidence samples. The [variant configurations](src/polycompie/extraction/prompts/variants.yaml) define the ablations and iteration limits.

Each output sample contains `sample_id`, `matrix_name`, `fillers`,
`sample_thickness`, and `properties`. Property entries include values, units, and measurement conditions. See the [JSON schema](src/polycompie/extraction/schemas/extraction_schema.json).

## Quick start

```bash
python -m app.main
```

Open **http://127.0.0.1:8080**, upload a PDF, select properties, and choose single-pass or CoV extraction. The web interface supports GPT-5.4 with your OpenAI key, or local Ollama models for single-pass extraction. Results can be inspected and downloaded as JSON or Excel.

For batch processing, follow the [usage guide](docs/usage.md) to initialize the article ledger, convert PDFs, and clean the Markdown before extraction:

```bash
polycompie-extract --batch my_collection --phase 2 --model gpt-5.4
```

The batch CLI supports GPT-5.2, GPT-5.4, Claude Sonnet 4.6, and Gemini 2.5 Pro. Exact model identifiers and generation settings are in [`prompts.yaml`](src/polycompie/extraction/prompts/prompts.yaml). Docling is the default PDF parser; LiteParse is also available.

## Evaluation

```bash
polycompie-evaluate --annotated-dir data/annotated_wo_figs --experiments-dir data/experiments --phase 2 --model gpt-5.4 --property-set selected --out-dir data/eval/gpt-5.4-phase2 --llm-model gpt-4o
```

The evaluator aligns samples using Hungarian assignment with a similarity of `0.4 × matrix + 0.4 × filler + 0.2 × thickness`. It reports composition and property precision, recall, and F1 at relaxed (≥ 0.8) and strict (1.0) thresholds. Property matches require a qualifying composition match; unmatched samples contribute property errors. Measurement conditions are retained but not directly scored.

Every valid reference article is included, including articles with missing or empty predictions. See the [usage guide](docs/usage.md#evaluation) for filtering and failure handling.

The general evaluation CLI uses GPT-4o by default for name matching and requires `OPENAI_API_KEY`; `--no-llm` uses deterministic matching and can produce different scores. To reproduce the saved benchmark results with their recorded matching decisions and no API calls, follow the [reproduction instructions](evaluation_results/README.md).

## Research materials

This repository accompanies *From LLM-Based Literature Data Curation to Machine Learning for Polymer Composite Design*. Downstream machine-learning code is maintained in [PolyComp-EMISE-ML](https://github.com/gourav-k/PolyComp-EMISE-ML).

The 59-paper benchmark includes [human annotations and references](annotations/REFERENCES.md), [model outputs by extraction strategy](outputs/), and [evaluation results](evaluation_results/). The [broader EMI dataset](emi_dataset/REFERENCES.md) contains GPT-5.4 multi-property outputs and references for 247 additional papers.

## Development

```bash
python -m pip install -e ".[app,dev]"
python -m pytest tests/ -q
```

The tests use local fixtures and mocked provider calls; they do not run LLM extraction experiments. Library code is under `src/polycompie/`, the web interface under `app/`, and tests under `tests/`.

File: annotations/J of Applied Polymer Sci - 2015 - Deng - PPS recycled PEEK  carbon nanotube composites  Structure  properties and/ground_truth.txt
[
     {
        "sample_id": "PPS",
        "matrix_name": [
        		{
                "name": "poly(phenylene sulfide)",
                "description": "not specified",
                "composition": {"amount": 100, "type": "wt%"},
                "surface_treatment": "not specified"
            }
	],
        "fillers":[
        		{
                "name": "not specified",
                "description": "not specified",
                "composition": {"amount": 0, "type": "wt%"},
                "surface_treatment": "not specified"
            }
        ],
        "sample thickness": {"value":"not specified", "unit":"not specified"},
        "properties": {
            "impact strength": {"value": 37.6, "unit": "J/m"},
            "tensile strength": {"value": 73.4, "unit": "MPa"},
            "flexural modulus": {"value": 3200, "unit": "MPa"},
            "flexural strength": {"value": 107, "unit": "MPa"},
            "crystallization temperature": {"value": 242.7, "unit": "°C"},
            "melting temperature": {"value": 283.2, "unit": "°C"},
            "enthalpy of crystallization": {"value": 39.97, "unit": "Jg^-1"},
            "degree of crystallinity": {"value": 49.96, "unit": "%"},
            "heat of fusion": {"value": 80, "unit": "Jg^-1"}
        }
    },
     {
        "sample_id": "P80/PK20",
        "matrix_name": [
        		{
                "name": "poly(phenylene sulfide)",
                "description": "not specified",
                "composition": {"amount": 80, "type": "wt%"},
                "surface_treatment": "not specified"
            },
        		{
                "name": "recycled poly(ether ether ketone)",
                "description": "not specified",
                "composition": {"amount": 20, "type": "wt%"},
                "surface_treatment": "not specified"
            }
	],
        "fillers":[
        		{
                "name": "not specified",
                "description": "not specified",
                "composition": {"amount": 0, "type": "wt%"},
                "surface_treatment": "not specified"
            }
        ],
        "sample thickness": {"value":"not specified", "unit":"not specified"},
        "properties": {
            "impact strength": {"value": 43.9, "unit": "J/m"},
            "tensile strength": {"value": 84.2, "unit": "MPa"},
            "flexural modulus": {"value": 3210, "unit": "MPa"},
            "flexural strength": {"value": 115, "unit": "MPa"},
            "crystallization temperature 1": {"value": 238.1, "unit": "°C","conditions": [{"type": "component", "value": "PPS","unit": "not specified"}]},
            "crystallization temperature 2": {"value": 289.7, "unit": "°C","conditions": [{"type": "component", "value": "r-PEEK","unit": "not specified"}]},
            "melting temperature 1": {"value": 279.9, "unit": "°C","conditions": [{"type": "component", "value": "PPS","unit": "not specified"}]},
            "melting temperature 2": {"value": 338.4, "unit": "°C","conditions": [{"type": "component", "value": "r-PEEK","unit": "not specified"}]},
            "enthalpy of crystallization 1": {"value": 23.61, "unit": "J/g","conditions": [{"type": "component", "value": "PPS","unit": "not specified"}]},
            "enthalpy of crystallization 2": {"value": 6.869, "unit": "J/g","conditions": [{"type": "component", "value": "r-PEEK","unit": "not specified"}]},
            "degree of crystallinity 1": {"value": 29.51, "unit": "%","conditions": [{"type": "component", "value": "PPS","unit": "not specified"}]},
            "degree of crystallinity 2": {"value": 5.284, "unit": "%","conditions": [{"type": "component", "value": "r-PEEK","unit": "not specified"}]},
            "volume resistivity": {"value": 1e11, "unit": "Ω"}
        }
    },
     {
        "sample_id": "P50/PK50",
        "matrix_name": [
        		{
                "name": "poly(phenylene sulfide)",
                "description": "not specified",
                "composition": {"amount": 50, "type": "wt%"},
                "surface_treatment": "not specified"
            },
        		{
                "name": "recycled poly(ether ether ketone)",
                "description": "not specified",
                "composition": {"amount": 50, "type": "wt%"},
                "surface_treatment": "not specified"
            }
	],
        "fillers":[
        		{
                "name": "not specified",
                "description": "not specified",
                "composition": {"amount": 0, "type": "wt%"},
                "surface_treatment": "not specified"
            }
        ],
        "sample thickness": {"value":"not specified", "unit":"not specified"},
        "properties": {
            "impact strength": {"value": 76.6, "unit": "J/m"},
            "tensile strength": {"value": 88.8, "unit": "MPa"},
            "flexural modulus": {"value": 2930, "unit": "MPa"},
            "flexural strength": {"value": 113, "unit": "MPa"},
            "crystallization temperature 1": {"value": 225.3, "unit": "°C","conditions": [{"type": "component", "value": "PPS","unit": "not specified"}]},
            "crystallization temperature 2": {"value": 290.1, "unit": "°C","conditions": [{"type": "component", "value": "r-PEEK","unit": "not specified"}]},
            "melting temperature 1": {"value": 276.9, "unit": "°C","conditions": [{"type": "component", "value": "PPS","unit": "not specified"}]},
            "melting temperature 2": {"value": 338.7, "unit": "°C","conditions": [{"type": "component", "value": "r-PEEK","unit": "not specified"}]},
            "enthalpy of crystallization 1": {"value": 15.39, "unit": "J/g","conditions": [{"type": "component", "value": "PPS","unit": "not specified"}]},
            "enthalpy of crystallization 2": {"value": 21.06, "unit": "J/g","conditions": [{"type": "component", "value": "r-PEEK","unit": "not specified"}]},
            "degree of crystallinity 1": {"value": 19.24, "unit": "%","conditions": [{"type": "component", "value": "PPS","unit": "not specified"}]},
            "degree of crystallinity 2": {"value": 16.20, "unit": "%","conditions": [{"type": "component", "value": "r-PEEK","unit": "not specified"}]}
        }
    },
     {
        "sample_id": "P20/PK80",
        "matrix_name": [
        		{
                "name": "poly(phenylene sulfide)",
                "description": "not specified",
                "composition": {"amount": 20, "type": "wt%"},
                "surface_treatment": "not specified"
            },
        		{
                "name": "recycled poly(ether ether ketone)",
                "description": "not specified",
                "composition": {"amount": 80, "type": "wt%"},
                "surface_treatment": "not specified"
            }
	],
        "fillers":[
        		{
                "name": "not specified",
                "description": "not specified",
                "composition": {"amount": 0, "type": "wt%"},
                "surface_treatment": "not specified"
            }
        ],
        "sample thickness": {"value":"not specified", "unit":"not specified"},
        "properties": {
            "impact strength": {"value": 90.2, "unit": "J/m"},
            "tensile strength": {"value": 95.1, "unit": "MPa"},
            "flexural modulus": {"value": 3030, "unit": "MPa"},
            "flexural strength": {"value": 116, "unit": "MPa"},
            "crystallization temperature 1": {"value": 237.1, "unit": "°C","conditions": [{"type": "component", "value": "PPS","unit": "not specified"}]},
            "crystallization temperature 2": {"value": 292.8, "unit": "°C","conditions": [{"type": "component", "value": "r-PEEK","unit": "not specified"}]},
            "melting temperature 1": {"value": 277.4, "unit": "°C","conditions": [{"type": "component", "value": "PPS","unit": "not specified"}]},
            "melting temperature 2": {"value": 339.9, "unit": "°C","conditions": [{"type": "component", "value": "r-PEEK","unit": "not specified"}]},
            "enthalpy of crystallization 1": {"value": 3.039, "unit": "J/g","conditions": [{"type": "component", "value": "PPS","unit": "not specified"}]},
            "enthalpy of crystallization 2": {"value": 32.07, "unit": "J/g","conditions": [{"type": "component", "value": "r-PEEK","unit": "not specified"}]},
            "degree of crystallinity 1": {"value": 3.799, "unit": "%","conditions": [{"type": "component", "value": "PPS","unit": "not specified"}]},
            "degree of crystallinity 2": {"value": 24.67, "unit": "%","conditions": [{"type": "component", "value": "r-PEEK","unit": "not specified"}]}
        }
    },
     {
        "sample_id": "r-PEEK",
        "matrix_name": [
        		{
                "name": "recycled poly(ether ether ketone)",
                "description": "not specified",
                "composition": {"amount": 100, "type": "wt%"},
                "surface_treatment": "not specified"
            }
	],
        "fillers":[
        		{
                "name": "not specified",
                "description": "not specified",
                "composition": {"amount": 0, "type": "wt%"},
                "surface_treatment": "not specified"
            }
        ],
        "sample thickness": {"value":"not specified", "unit":"not specified"},
        "properties": {
            "impact strength": {"value": 94.0, "unit": "J/m"},
            "tensile strength": {"value": 89.85, "unit": "MPa"},
            "flexural modulus": {"value": 2790, "unit": "MPa"},
            "flexural strength": {"value": 111, "unit": "MPa"},
            "crystallization temperature": {"value": 292.3, "unit": "°C"},
            "melting temperature": {"value": 340.7, "unit": "°C"},
            "enthalpy of crystallization": {"value": 35.13, "unit": "Jg^-1"},
            "degree of crystallinity": {"value": 27.02, "unit": "%"},
            "heat of fusion": {"value": 130, "unit": "Jg^-1"}
        }
    },
     {
        "sample_id": "P80/PK20/C3",
        "matrix_name": [
        		{
                "name": "poly(phenylene sulfide)",
                "description": "not specified",
                "composition": {"amount": 77.6, "type": "wt%"},
                "surface_treatment": "not specified"
            },
        		{
                "name": "recycled poly(ether ether ketone)",
                "description": "not specified",
                "composition": {"amount": 19.4, "type": "wt%"},
                "surface_treatment": "not specified"
            }
	],
        "fillers":[
        		{
                "name": "carbon nanotube",
                "description": "not specified",
                "composition": {"amount": 3, "type": "wt%"},
                "surface_treatment": "not specified"
            }
        ],
        "sample thickness": {"value":"not specified", "unit":"not specified"},
        "properties": {
            "crystallization temperature 1": {"value": 232.9, "unit": "°C","conditions": [{"type": "component", "value": "PPS","unit": "not specified"}]},
            "crystallization temperature 2": {"value": 292.4, "unit": "°C","conditions": [{"type": "component", "value": "r-PEEK","unit": "not specified"}]},
            "melting temperature 1": {"value": 278.1, "unit": "°C","conditions": [{"type": "component", "value": "PPS","unit": "not specified"}]},
            "melting temperature 2": {"value": 340.2, "unit": "°C","conditions": [{"type": "component", "value": "r-PEEK","unit": "not specified"}]},
            "enthalpy of crystallization 1": {"value": 6.238, "unit": "J/g","conditions": [{"type": "component", "value": "PPS","unit": "not specified"}]},
            "enthalpy of crystallization 2": {"value": 30.06, "unit": "J/g","conditions": [{"type": "component", "value": "r-PEEK","unit": "not specified"}]},
            "degree of crystallinity 1": {"value": 7.798, "unit": "%","conditions": [{"type": "component", "value": "PPS","unit": "not specified"}]},
            "degree of crystallinity 2": {"value": 23.12, "unit": "%","conditions": [{"type": "component", "value": "r-PEEk","unit": "not specified"}]}
        }
    },
     {
        "sample_id": "P80/PK20/C5",
        "matrix_name": [
        		{
                "name": "poly(phenylene sulfide)",
                "description": "not specified",
                "composition": {"amount": 76, "type": "wt%"},
                "surface_treatment": "not specified"
            },
        		{
                "name": "recycled poly(ether ether ketone)",
                "description": "not specified",
                "composition": {"amount": 19, "type": "wt%"},
                "surface_treatment": "not specified"
            }
	],
        "fillers":[
        		{
                "name": "carbon nanotube",
                "description": "not specified",
                "composition": {"amount": 5, "type": "wt%"},
                "surface_treatment": "not specified"
            }
        ],
        "sample thickness": {"value":"not specified", "unit":"not specified"},
        "properties": {
            "crystallization temperature 1": {"value": 239.5, "unit": "°C","conditions": [{"type": "component", "value": "PPS","unit": "not specified"}]},
            "crystallization temperature 2": {"value": 292.5, "unit": "°C","conditions": [{"type": "component", "value": "r-PEEK","unit": "not specified"}]},
            "melting temperature 1": {"value": 280.4, "unit": "°C","conditions": [{"type": "component", "value": "PPS","unit": "not specified"}]},
            "melting temperature 2": {"value": 340.0, "unit": "°C","conditions": [{"type": "component", "value": "r-PEEK","unit": "not specified"}]},
            "enthalpy of crystallization 1": {"value": 8.786, "unit": "J/g","conditions": [{"type": "component", "value": "PPS","unit": "not specified"}]},
            "enthalpy of crystallization 2": {"value": 21.05, "unit": "J/g","conditions": [{"type": "component", "value": "r-PEEK","unit": "not specified"}]},
            "degree of crystallinity 1": {"value": 10.98, "unit": "%","conditions": [{"type": "component", "value": "PPS","unit": "not specified"}]},
            "degree of crystallinity 2": {"value": 16.19, "unit": "%","conditions": [{"type": "component", "value": "r-PEEK","unit": "not specified"}]}
        }
    },
     {
        "sample_id": "P80/PK20/C10",
        "matrix_name": [
        		{
                "name": "poly(phenylene sulfide)",
                "description": "not specified",
                "composition": {"amount": 72, "type": "wt%"},
                "surface_treatment": "not specified"
            },
        		{
                "name": "recycled poly(ether ether ketone)",
                "description": "not specified",
                "composition": {"amount": 18, "type": "wt%"},
                "surface_treatment": "not specified"
            }
	],
        "fillers":[
        		{
                "name": "carbon nanotube",
                "description": "not specified",
                "composition": {"amount": 10, "type": "wt%"},
                "surface_treatment": "not specified"
            }
        ],
        "sample thickness": {"value":"not specified", "unit":"not specified"},
        "properties": {
            "crystallization temperature 1": {"value": 236.0, "unit": "°C","conditions": [{"type": "component", "value": "PPS","unit": "not specified"}]},
            "crystallization temperature 2": {"value": 293.1, "unit": "°C","conditions": [{"type": "component", "value": "r-PEEK","unit": "not specified"}]},
            "melting temperature 1": {"value": 279.0, "unit": "°C","conditions": [{"type": "component", "value": "PPS","unit": "not specified"}]},
            "melting temperature 2": {"value": 339.9, "unit": "°C","conditions": [{"type": "component", "value": "r-PEEK","unit": "not specified"}]},
            "enthalpy of crystallization 1": {"value": 22.72, "unit": "J/g","conditions": [{"type": "component", "value": "PPS","unit": "not specified"}]},
            "enthalpy of crystallization 2": {"value": 13.45, "unit": "J/g","conditions": [{"type": "component", "value": "r-PEEK","unit": "not specified"}]},
            "degree of crystallinity 1": {"value": 28.40, "unit": "%","conditions": [{"type": "component", "value": "PPS","unit": "not specified"}]},
            "degree of crystallinity 2": {"value": 10.35, "unit": "%","conditions": [{"type": "component", "value": "r-PEEK","unit": "not specified"}]}
        }
    },
     {
        "sample_id": "P80/PK20/C20",
        "matrix_name": [
        		{
                "name": "poly(phenylene sulfide)",
                "description": "not specified",
                "composition": {"amount": 64, "type": "wt%"},
                "surface_treatment": "not specified"
            },
        		{
                "name": "recycled poly(ether ether ketone)",
                "description": "not specified",
                "composition": {"amount": 16, "type": "wt%"},
                "surface_treatment": "not specified"
            }
	],
        "fillers":[
        		{
                "name": "carbon nanotube",
                "description": "not specified",
                "composition": {"amount": 20, "type": "wt%"},
                "surface_treatment": "not specified"
            }
        ],
        "sample thickness": {"value":"not specified", "unit":"not specified"},
        "properties": {
            "crystallization temperature 1": {"value": 237.2, "unit": "°C","conditions": [{"type": "component", "value": "PPS","unit": "not specified"}]},
            "crystallization temperature 2": {"value": 298.3, "unit": "°C","conditions": [{"type": "component", "value": "r-PEEK","unit": "not specified"}]},
            "melting temperature 1": {"value": 277.8, "unit": "°C","conditions": [{"type": "component", "value": "PPS","unit": "not specified"}]},
            "melting temperature 2": {"value": 339.7, "unit": "°C","conditions": [{"type": "component", "value": "r-PEEK","unit": "not specified"}]},
            "enthalpy of crystallization 1": {"value": 23.29, "unit": "J/g","conditions": [{"type": "component", "value": "PPS","unit": "not specified"}]},
            "enthalpy of crystallization 2": {"value": 6.891, "unit": "J/g","conditions": [{"type": "component", "value": "r-PEEK","unit": "not specified"}]},
            "degree of crystallinity 1": {"value": 29.11, "unit": "%","conditions": [{"type": "component", "value": "PPS","unit": "not specified"}]},
            "degree of crystallinity 2": {"value": 5.301, "unit": "%","conditions": [{"type": "component", "value": "r-PEEK","unit": "not specified"}]},
            "flexural modulus": {"value": 3968, "unit": "MPa"}
        }
    }
]
