Repository: qy51oliver/polycompie

# PolyCompIE

**Structured polymer-composite data from scientific articles.**

PolyCompIE extracts sample compositions and measured properties from article text and tables. It provides four extraction strategies, a composition-aware evaluator, and a web interface for inspecting and exporting results.

**PDF → Markdown → structured samples → evaluation**

[Installation](#installation) · [Usage guide](docs/usage.md) ·
[Prompts](src/polycompie/extraction/prompts/prompts.yaml) ·
[Deployment](DEPLOY.md)

## Extraction strategies

| Phase | Strategy | Workflow |
|---|---|---|
| 1 | Single-property extraction | One pass targeting EMI shielding effectiveness |
| 2 | Multi-property extraction | One pass targeting 13 electrical, mechanical, thermal, and fire-related properties |
| 3 | Two-step extraction | Formulation inventory, followed by property attachment |
| 4 | Chain-of-verification | Extraction, optional self-review, and per-sample evidence grounding, verification, and conditional repair |

The full CoV strategy accepts HIGH-confidence samples after self-review and verifies LOW-confidence samples. The [variant configurations](src/polycompie/extraction/prompts/variants.yaml) define the ablations and iteration limits.

Each output sample contains `sample_id`, `matrix_name`, `fillers`,
`sample_thickness`, and `properties`. Property entries include values, units, and measurement conditions. See the [JSON schema](src/polycompie/extraction/schemas/extraction_schema.json).

## Quick start

```bash
python -m app.main
```

Open **http://127.0.0.1:8080**, upload a PDF, select properties, and choose single-pass or CoV extraction. The web interface supports GPT-5.4 with your OpenAI key, or local Ollama models for single-pass extraction. Results can be inspected and downloaded as JSON or Excel.

For batch processing, follow the [usage guide](docs/usage.md) to initialize the article ledger, convert PDFs, and clean the Markdown before extraction:

```bash
polycompie-extract --batch my_collection --phase 2 --model gpt-5.4
```

The batch CLI supports GPT-5.2, GPT-5.4, Claude Sonnet 4.6, and Gemini 2.5 Pro. Exact model identifiers and generation settings are in [`prompts.yaml`](src/polycompie/extraction/prompts/prompts.yaml). Docling is the default PDF parser; LiteParse is also available.

## Evaluation

```bash
polycompie-evaluate --annotated-dir data/annotated_wo_figs --experiments-dir data/experiments --phase 2 --model gpt-5.4 --property-set selected --out-dir data/eval/gpt-5.4-phase2 --llm-model gpt-4o
```

The evaluator aligns samples using Hungarian assignment with a similarity of `0.4 × matrix + 0.4 × filler + 0.2 × thickness`. It reports composition and property precision, recall, and F1 at relaxed (≥ 0.8) and strict (1.0) thresholds. Property matches require a qualifying composition match; unmatched samples contribute property errors. Measurement conditions are retained but not directly scored.

Every valid reference article is included, including articles with missing or empty predictions. See the [usage guide](docs/usage.md#evaluation) for filtering and failure handling.

The general evaluation CLI uses GPT-4o by default for name matching and requires `OPENAI_API_KEY`; `--no-llm` uses deterministic matching and can produce different scores. To reproduce the saved benchmark results with their recorded matching decisions and no API calls, follow the [reproduction instructions](evaluation_results/README.md).

## Research materials

This repository accompanies *From LLM-Based Literature Data Curation to Machine Learning for Polymer Composite Design*. Downstream machine-learning code is maintained in [PolyComp-EMISE-ML](https://github.com/gourav-k/PolyComp-EMISE-ML).

The 59-paper benchmark includes [human annotations and references](annotations/REFERENCES.md), [model outputs by extraction strategy](outputs/), and [evaluation results](evaluation_results/). The [broader EMI dataset](emi_dataset/REFERENCES.md) contains GPT-5.4 multi-property outputs and references for 247 additional papers.

## Development

```bash
python -m pip install -e ".[app,dev]"
python -m pytest tests/ -q
```

The tests use local fixtures and mocked provider calls; they do not run LLM extraction experiments. Library code is under `src/polycompie/`, the web interface under `app/`, and tests under `tests/`.

File: outputs/claude-sonnet-4.6/multi-property/J of Applied Polymer Sci - 2015 - Deng - PPS recycled PEEK  carbon nanotube composites  Structure  properties and.json
[
  {
    "sample_id": 1,
    "matrix_name": [
      {
        "name": "poly(phenylene sulfide)",
        "description": "Semicrystalline thermoplastic engineering polymer, PPS-HB grade, relative density 1.3 g/cm³",
        "composition": {
          "amount": 100.0,
          "type": "wt%"
        },
        "surface_treatment": "not specified"
      }
    ],
    "fillers": [
      {
        "name": "none",
        "description": "No filler",
        "composition": {
          "amount": 0.0,
          "type": "not specified"
        },
        "surface_treatment": "not specified"
      }
    ],
    "sample_thickness": {
      "value": "not specified",
      "unit": "not specified"
    },
    "properties": {
      "impact_strength": {
        "value": 37.6,
        "unit": "J/m",
        "conditions": []
      },
      "tensile_strength": {
        "value": 73.4,
        "unit": "MPa",
        "conditions": []
      },
      "youngs_modulus": {
        "value": 3200,
        "unit": "MPa",
        "conditions": [
          {
            "type": "test_type",
            "value": "flexural modulus",
            "unit": "not specified"
          }
        ]
      },
      "melting_temperature": {
        "value": 283.2,
        "unit": "°C",
        "conditions": [
          {
            "type": "component",
            "value": "PPS",
            "unit": "not specified"
          },
          {
            "type": "heating_rate",
            "value": 10,
            "unit": "K/min"
          }
        ]
      },
      "glass_transition_temperature": {
        "value": 242.7,
        "unit": "°C",
        "conditions": [
          {
            "type": "measurement",
            "value": "crystallization temperature (Tc) of PPS",
            "unit": "not specified"
          },
          {
            "type": "cooling_rate",
            "value": 10,
            "unit": "K/min"
          }
        ]
      }
    }
  },
  {
    "sample_id": 2,
    "matrix_name": [
      {
        "name": "poly(phenylene sulfide)",
        "description": "Semicrystalline thermoplastic engineering polymer, PPS-HB grade, relative density 1.3 g/cm³",
        "composition": {
          "amount": 80.0,
          "type": "wt%"
        },
        "surface_treatment": "not specified"
      },
      {
        "name": "recycled poly(ether ether ketone)",
        "description": "Recycled PEEK, grade 450G, density 1.32 g/cm³, dispersed phase in blend",
        "composition": {
          "amount": 20.0,
          "type": "wt%"
        },
        "surface_treatment": "not specified"
      }
    ],
    "fillers": [
      {
        "name": "none",
        "description": "No filler",
        "composition": {
          "amount": 0.0,
          "type": "not specified"
        },
        "surface_treatment": "not specified"
      }
    ],
    "sample_thickness": {
      "value": "not specified",
      "unit": "not specified"
    },
    "properties": {
      "impact_strength": {
        "value": 43.9,
        "unit": "J/m",
        "conditions": []
      },
      "youngs_modulus": {
        "value": 3210,
        "unit": "MPa",
        "conditions": [
          {
            "type": "test_type",
            "value": "flexural modulus",
            "unit": "not specified"
          }
        ]
      },
      "tensile_strength": {
        "value": 115.0,
        "unit": "MPa",
        "conditions": [
          {
            "type": "note",
            "value": "reported as flexural strength in Table II",
            "unit": "not specified"
          }
        ]
      },
      "melting_temperature_1": {
        "value": 279.9,
        "unit": "°C",
        "conditions": [
          {
            "type": "component",
            "value": "PPS",
            "unit": "not specified"
          },
          {
            "type": "heating_rate",
            "value": 10,
            "unit": "K/min"
          }
        ]
      },
      "melting_temperature_2": {
        "value": 338.4,
        "unit": "°C",
        "conditions": [
          {
            "type": "component",
            "value": "r-PEEK",
            "unit": "not specified"
          },
          {
            "type": "heating_rate",
            "value": 10,
            "unit": "K/min"
          }
        ]
      },
      "glass_transition_temperature_1": {
        "value": 238.1,
        "unit": "°C",
        "conditions": [
          {
            "type": "measurement",
            "value": "crystallization temperature (Tc) of PPS",
            "unit": "not specified"
          },
          {
            "type": "cooling_rate",
            "value": 10,
            "unit": "K/min"
          }
        ]
      },
      "glass_transition_temperature_2": {
        "value": 289.7,
        "unit": "°C",
        "conditions": [
          {
            "type": "measurement",
            "value": "crystallization temperature (Tc) of r-PEEK",
            "unit": "not specified"
          },
          {
            "type": "cooling_rate",
            "value": 10,
            "unit": "K/min"
          }
        ]
      }
    }
  },
  {
    "sample_id": 3,
    "matrix_name": [
      {
        "name": "poly(phenylene sulfide)",
        "description": "Semicrystalline thermoplastic engineering polymer, PPS-HB grade, relative density 1.3 g/cm³",
        "composition": {
          "amount": 50.0,
          "type": "wt%"
        },
        "surface_treatment": "not specified"
      },
      {
        "name": "recycled poly(ether ether ketone)",
        "description": "Recycled PEEK, grade 450G, density 1.32 g/cm³, dispersed phase in blend",
        "composition": {
          "amount": 50.0,
          "type": "wt%"
        },
        "surface_treatment": "not specified"
      }
    ],
    "fillers": [
      {
        "name": "none",
        "description": "No filler",
        "composition": {
          "amount": 0.0,
          "type": "not specified"
        },
        "surface_treatment": "not specified"
      }
    ],
    "sample_thickness": {
      "value": "not specified",
      "unit": "not specified"
    },
    "properties": {
      "impact_strength": {
        "value": 76.6,
        "unit": "J/m",
        "conditions": []
      },
      "tensile_strength": {
        "value": 88.8,
        "unit": "MPa",
        "conditions": []
      },
      "youngs_modulus": {
        "value": 2930,
        "unit": "MPa",
        "conditions": [
          {
            "type": "test_type",
            "value": "flexural modulus",
            "unit": "not specified"
          }
        ]
      },
      "melting_temperature_1": {
        "value": 276.9,
        "unit": "°C",
        "conditions": [
          {
            "type": "component",
            "value": "PPS",
            "unit": "not specified"
          },
          {
            "type": "heating_rate",
            "value": 10,
            "unit": "K/min"
          }
        ]
      },
      "melting_temperature_2": {
        "value": 338.7,
        "unit": "°C",
        "conditions": [
          {
            "type": "component",
            "value": "r-PEEK",
            "unit": "not specified"
          },
          {
            "type": "heating_rate",
            "value": 10,
            "unit": "K/min"
          }
        ]
      },
      "glass_transition_temperature_1": {
        "value": 225.3,
        "unit": "°C",
        "conditions": [
          {
            "type": "measurement",
            "value": "crystallization temperature (Tc) of PPS",
            "unit": "not specified"
          },
          {
            "type": "cooling_rate",
            "value": 10,
            "unit": "K/min"
          }
        ]
      },
      "glass_transition_temperature_2": {
        "value": 290.1,
        "unit": "°C",
        "conditions": [
          {
            "type": "measurement",
            "value": "crystallization temperature (Tc) of r-PEEK",
            "unit": "not specified"
          },
          {
            "type": "cooling_rate",
            "value": 10,
            "unit": "K/min"
          }
        ]
      }
    }
  },
  {
    "sample_id": 4,
    "matrix_name": [
      {
        "name": "poly(phenylene sulfide)",
        "description": "Semicrystalline thermoplastic engineering polymer, PPS-HB grade, relative density 1.3 g/cm³",
        "composition": {
          "amount": 20.0,
          "type": "wt%"
        },
        "surface_treatment": "not specified"
      },
      {
        "name": "recycled poly(ether ether ketone)",
        "description": "Recycled PEEK, grade 450G, density 1.32 g/cm³, dispersed phase in blend",
        "composition": {
          "amount": 80.0,
          "type": "wt%"
        },
        "surface_treatment": "not specified"
      }
    ],
    "fillers": [
      {
        "name": "none",
        "description": "No filler",
        "composition": {
          "amount": 0.0,
          "type": "not specified"
        },
        "surface_treatment": "not specified"
      }
    ],
    "sample_thickness": {
      "value": "not specified",
      "unit": "not specified"
    },
    "properties": {
      "impact_strength": {
        "value": 90.2,
        "unit": "J/m",
        "conditions": []
      },
      "tensile_strength": {
        "value": 95.1,
        "unit": "MPa",
        "conditions": []
      },
      "youngs_modulus": {
        "value": 3030,
        "unit": "MPa",
        "conditions": [
          {
            "type": "test_type",
            "value": "flexural modulus",
            "unit": "not specified"
          }
        ]
      },
      "melting_temperature_1": {
        "value": 277.4,
        "unit": "°C",
        "conditions": [
          {
            "type": "component",
            "value": "PPS",
            "unit": "not specified"
          },
          {
            "type": "heating_rate",
            "value": 10,
            "unit": "K/min"
          }
        ]
      },
      "melting_temperature_2": {
        "value": 339.9,
        "unit": "°C",
        "conditions": [
          {
            "type": "component",
            "value": "r-PEEK",
            "unit": "not specified"
          },
          {
            "type": "heating_rate",
            "value": 10,
            "unit": "K/min"
          }
        ]
      },
      "glass_transition_temperature_1": {
        "value": 237.1,
        "unit": "°C",
        "conditions": [
          {
            "type": "measurement",
            "value": "crystallization temperature (Tc) of PPS",
            "unit": "not specified"
          },
          {
            "type": "cooling_rate",
            "value": 10,
            "unit": "K/min"
          }
        ]
      },
      "glass_transition_temperature_2": {
        "value": 292.8,
        "unit": "°C",
        "conditions": [
          {
            "type": "measurement",
            "value": "crystallization temperature (Tc) of r-PEEK",
            "unit": "not specified"
          },
          {
            "type": "cooling_rate",
            "value": 10,
            "unit": "K/min"
          }
        ]
      }
    }
  },
  {
    "sample_id": 5,
    "matrix_name": [
      {
        "name": "recycled poly(ether ether ketone)",
        "description": "Recycled PEEK, grade 450G, density 1.32 g/cm³",
        "composition": {
          "amount": 100.0,
          "type": "wt%"
        },
        "surface_treatment": "not specified"
      }
    ],
    "fillers": [
      {
        "name": "none",
        "description": "No filler",
        "composition": {
          "amount": 0.0,
          "type": "not specified"
        },
        "surface_treatment": "not specified"
      }
    ],
    "sample_thickness": {
      "value": "not specified",
      "unit": "not specified"
    },
    "properties": {
      "impact_strength": {
        "value": 94.0,
        "unit": "J/m",
        "conditions": []
      },
      "youngs_modulus": {
        "value": 2790,
        "unit": "MPa",
        "conditions": [
          {
            "type": "test_type",
            "value": "flexural modulus",
            "unit": "not specified"
          }
        ]
      },
      "melting_temperature": {
        "value": 340.7,
        "unit": "°C",
        "conditions": [
          {
            "type": "component",
            "value": "r-PEEK",
            "unit": "not specified"
          },
          {
            "type": "heating_rate",
            "value": 10,
            "unit": "K/min"
          }
        ]
      },
      "glass_transition_temperature": {
        "value": 292.3,
        "unit": "°C",
        "conditions": [
          {
            "type": "measurement",
            "value": "crystallization temperature (Tc) of r-PEEK",
            "unit": "not specified"
          },
          {
            "type": "cooling_rate",
            "value": 10,
            "unit": "K/min"
          }
        ]
      }
    }
  },
  {
    "sample_id": 6,
    "matrix_name": [
      {
        "name": "poly(phenylene sulfide)",
        "description": "Semicrystalline thermoplastic engineering polymer, PPS-HB grade, relative density 1.3 g/cm³; continuous phase",
        "composition": {
          "amount": 80.0,
          "type": "wt%"
        },
        "surface_treatment": "not specified"
      },
      {
        "name": "recycled poly(ether ether ketone)",
        "description": "Recycled PEEK, grade 450G, density 1.32 g/cm³; dispersed phase",
        "composition": {
          "amount": 20.0,
          "type": "wt%"
        },
        "surface_treatment": "not specified"
      }
    ],
    "fillers": [
      {
        "name": "carbon nanotube",
        "description": "CNT-3 grade, outer diameter 10–30 nm, obtained from Shanghai Kajet Chemical; located preferentially in PPS phase and at PPS/r-PEEK interface",
        "composition": {
          "amount": 3.0,
          "type": "wt%"
        },
        "surface_treatment": "not specified"
      }
    ],
    "sample_thickness": {
      "value": "not specified",
      "unit": "not specified"
    },
    "properties": {
      "melting_temperature_1": {
        "value": 278.1,
        "unit": "°C",
        "conditions": [
          {
            "type": "component",
            "value": "PPS",
            "unit": "not specified"
          },
          {
            "type": "heating_rate",
            "value": 10,
            "unit": "K/min"
          }
        ]
      },
      "melting_temperature_2": {
        "value": 340.2,
        "unit": "°C",
        "conditions": [
          {
            "type": "component",
            "value": "r-PEEK",
            "unit": "not specified"
          },
          {
            "type": "heating_rate",
            "value": 10,
            "unit": "K/min"
          }
        ]
      },
      "glass_transition_temperature_1": {
        "value": 232.9,
        "unit": "°C",
        "conditions": [
          {
            "type": "measurement",
            "value": "crystallization temperature (Tc) of PPS",
            "unit": "not specified"
          },
          {
            "type": "cooling_rate",
            "value": 10,
            "unit": "K/min"
          }
        ]
      },
      "glass_transition_temperature_2": {
        "value": 292.4,
        "unit": "°C",
        "conditions": [
          {
            "type": "measurement",
            "value": "crystallization temperature (Tc) of r-PEEK",
            "unit": "not specified"
          },
          {
            "type": "cooling_rate",
            "value": 10,
            "unit": "K/min"
          }
        ]
      }
    }
  },
  {
    "sample_id": 7,
    "matrix_name": [
      {
        "name": "poly(phenylene sulfide)",
        "description": "Semicrystalline thermoplastic engineering polymer, PPS-HB grade, relative density 1.3 g/cm³; continuous phase",
        "composition": {
          "amount": 80.0,
          "type": "wt%"
        },
        "surface_treatment": "not specified"
      },
      {
        "name": "recycled poly(ether ether ketone)",
        "description": "Recycled PEEK, grade 450G, density 1.32 g/cm³; dispersed phase",
        "composition": {
          "amount": 20.0,
          "type": "wt%"
        },
        "surface_treatment": "not specified"
      }
    ],
    "fillers": [
      {
        "name": "carbon nanotube",
        "description": "CNT-3 grade, outer diameter 10–30 nm, obtained from Shanghai Kajet Chemical; located preferentially in PPS phase and at PPS/r-PEEK interface",
        "composition": {
          "amount": 5.0,
          "type": "wt%"
        },
        "surface_treatment": "not specified"
      }
    ],
    "sample_thickness": {
      "value": "not specified",
      "unit": "not specified"
    },
    "properties": {
      "melting_temperature_1": {
        "value": 280.4,
        "unit": "°C",
        "conditions": [
          {
            "type": "component",
            "value": "PPS",
            "unit": "not specified"
          },
          {
            "type": "heating_rate",
            "value": 10,
            "unit": "K/min"
          }
        ]
      },
      "melting_temperature_2": {
        "value": 340.0,
        "unit": "°C",
        "conditions": [
          {
            "type": "component",
            "value": "r-PEEK",
            "unit": "not specified"
          },
          {
            "type": "heating_rate",
            "value": 10,
            "unit": "K/min"
          }
        ]
      },
      "glass_transition_temperature_1": {
        "value": 239.5,
        "unit": "°C",
        "conditions": [
          {
            "type": "measurement",
            "value": "crystallization temperature (Tc) of PPS",
            "unit": "not specified"
          },
          {
            "type": "cooling_rate",
            "value": 10,
            "unit": "K/min"
          }
        ]
      },
      "glass_transition_temperature_2": {
        "value": 292.5,
        "unit": "°C",
        "conditions": [
          {
            "type": "measurement",
            "value": "crystallization temperature (Tc) of r-PEEK",
            "unit": "not specified"
          },
          {
            "type": "cooling_rate",
            "value": 10,
            "unit": "K/min"
          }
        ]
      }
    }
  },
  {
    "sample_id": 8,
    "matrix_name": [
      {
        "name": "poly(phenylene sulfide)",
        "description": "Semicrystalline thermoplastic engineering polymer, PPS-HB grade, relative density 1.3 g/cm³; continuous phase",
        "composition": {
          "amount": 80.0,
          "type": "wt%"
        },
        "surface_treatment": "not specified"
      },
      {
        "name": "recycled poly(ether ether ketone)",
        "description": "Recycled PEEK, grade 450G, density 1.32 g/cm³; dispersed phase",
        "composition": {
          "amount": 20.0,
          "type": "wt%"
        },
        "surface_treatment": "not specified"
      }
    ],
    "fillers": [
      {
        "name": "carbon nanotube",
        "description": "CNT-3 grade, outer diameter 10–30 nm, obtained from Shanghai Kajet Chemical; located preferentially in PPS phase and at PPS/r-PEEK interface",
        "composition": {
          "amount": 10.0,
          "type": "wt%"
        },
        "surface_treatment": "not specified"
      }
    ],
    "sample_thickness": {
      "value": "not specified",
      "unit": "not specified"
    },
    "properties": {
      "melting_temperature_1": {
        "value": 279.0,
        "unit": "°C",
        "conditions": [
          {
            "type": "component",
            "value": "PPS",
            "unit": "not specified"
          },
          {
            "type": "heating_rate",
            "value": 10,
            "unit": "K/min"
          }
        ]
      },
      "melting_temperature_2": {
        "value": 339.9,
        "unit": "°C",
        "conditions": [
          {
            "type": "component",
            "value": "r-PEEK",
            "unit": "not specified"
          },
          {
            "type": "heating_rate",
            "value": 10,
            "unit": "K/min"
          }
        ]
      },
      "glass_transition_temperature_1": {
        "value": 236.0,
        "unit": "°C",
        "conditions": [
          {
            "type": "measurement",
            "value": "crystallization temperature (Tc) of PPS",
            "unit": "not specified"
          },
          {
            "type": "cooling_rate",
            "value": 10,
            "unit": "K/min"
          }
        ]
      },
      "glass_transition_temperature_2": {
        "value": 293.1,
        "unit": "°C",
        "conditions": [
          {
            "type": "measurement",
            "value": "crystallization temperature (Tc) of r-PEEK",
            "unit": "not specified"
          },
          {
            "type": "cooling_rate",
            "value": 10,
            "unit": "K/min"
          }
        ]
      }
    }
  },
  {
    "sample_id": 9,
    "matrix_name": [
      {
        "name": "poly(phenylene sulfide)",
        "description": "Semicrystalline thermoplastic engineering polymer, PPS-HB grade, relative density 1.3 g/cm³; continuous phase",
        "composition": {
          "amount": 80.0,
          "type": "wt%"
        },
        "surface_treatment": "not specified"
      },
      {
        "name": "recycled poly(ether ether ketone)",
        "description": "Recycled PEEK, grade 450G, density 1.32 g/cm³; dispersed phase",
        "composition": {
          "amount": 20.0,
          "type": "wt%"
        },
        "surface_treatment": "not specified"
      }
    ],
    "fillers": [
      {
        "name": "carbon nanotube",
        "description": "CNT-3 grade, outer diameter 10–30 nm, obtained from Shanghai Kajet Chemical; located preferentially in PPS phase and at PPS/r-PEEK interface",
        "composition": {
          "amount": 20.0,
          "type": "wt%"
        },
        "surface_treatment": "not specified"
      }
    ],
    "sample_thickness": {
      "value": "not specified",
      "unit": "not specified"
    },
    "properties": {
      "melting_temperature_1": {
        "value": 277.8,
        "unit": "°C",
        "conditions": [
          {
            "type": "component",
            "value": "PPS",
            "unit": "not specified"
          },
          {
            "type": "heating_rate",
            "value": 10,
            "unit": "K/min"
          }
        ]
      },
      "melting_temperature_2": {
        "value": 339.7,
        "unit": "°C",
        "conditions": [
          {
            "type": "component",
            "value": "r-PEEK",
            "unit": "not specified"
          },
          {
            "type": "heating_rate",
            "value": 10,
            "unit": "K/min"
          }
        ]
      },
      "glass_transition_temperature_1": {
        "value": 237.2,
        "unit": "°C",
        "conditions": [
          {
            "type": "measurement",
            "value": "crystallization temperature (Tc) of PPS",
            "unit": "not specified"
          },
          {
            "type": "cooling_rate",
            "value": 10,
            "unit": "K/min"
          }
        ]
      },
      "glass_transition_temperature_2": {
        "value": 298.3,
        "unit": "°C",
        "conditions": [
          {
            "type": "measurement",
            "value": "crystallization temperature (Tc) of r-PEEK",
            "unit": "not specified"
          },
          {
            "type": "cooling_rate",
            "value": 10,
            "unit": "K/min"
          }
        ]
      }
    }
  }
]

File: outputs/claude-sonnet-4.6/multi-property/J of Applied Polymer Sci - 2022 - Chan - Mechanical  thermal  tribological  and flammability properties of polybutylene.json
[
  {
    "sample_id": 1,
    "matrix_name": [
      {
        "name": "polybutylene terephthalate",
        "description": "neat PBT, grade 1100-211M, purchased from Chang Chun Plastics Ltd, China",
        "composition": {
          "amount": 100.0,
          "type": "wt%"
        },
        "surface_treatment": "not specified"
      }
    ],
    "fillers": [
      {
        "name": "none",
        "description": "no filler",
        "composition": {
          "amount": 0.0,
          "type": "not specified"
        },
        "surface_treatment": "not specified"
      }
    ],
    "sample_thickness": {
      "value": 3.0,
      "unit": "mm"
    },
    "properties": {
      "tensile_strength": {
        "value": "not specified",
        "unit": "not specified",
        "conditions": []
      },
      "youngs_modulus": {
        "value": "not specified",
        "unit": "not specified",
        "conditions": []
      },
      "elongation_at_break": {
        "value": 200.0,
        "unit": "%",
        "conditions": [
          {
            "type": "crosshead speed",
            "value": 10,
            "unit": "mm/min"
          }
        ]
      },
      "impact_strength": {
        "value": "not specified",
        "unit": "J/m",
        "conditions": []
      },
      "melting_temperature": {
        "value": 224.3,
        "unit": "°C",
        "conditions": [
          {
            "type": "heating rate",
            "value": "not specified",
            "unit": "not specified"
          }
        ]
      },
      "glass_transition_temperature": {
        "value": "not specified",
        "unit": "°C",
        "conditions": []
      },
      "peak_heat_release_rate": {
        "value": 572.0,
        "unit": "kW/m²",
        "conditions": [
          {
            "type": "external heat flux",
            "value": 35,
            "unit": "kW/m²"
          }
        ]
      },
      "time_to_ignition": {
        "value": 53.0,
        "unit": "s",
        "conditions": [
          {
            "type": "external heat flux",
            "value": 35,
            "unit": "kW/m²"
          }
        ]
      }
    }
  },
  {
    "sample_id": 2,
    "matrix_name": [
      {
        "name": "polybutylene terephthalate",
        "description": "PBT grade 1100-211M, purchased from Chang Chun Plastics Ltd, China; dried at 80°C for 24 h before compounding",
        "composition": {
          "amount": "not specified",
          "type": "not specified"
        },
        "surface_treatment": "not specified"
      }
    ],
    "fillers": [
      {
        "name": "wollastonite",
        "description": "natural wollastonite (NW), 600 mesh powder, purchased from Liaoning Metals & Minerals Enterprise Co., Ltd.; 1D structure with non-uniform size and shape; micron-scale; untreated",
        "composition": {
          "amount": 1.0,
          "type": "phr"
        },
        "surface_treatment": "untreated"
      }
    ],
    "sample_thickness": {
      "value": 3.0,
      "unit": "mm"
    },
    "properties": {
      "tensile_strength": {
        "value": "not specified",
        "unit": "MPa",
        "conditions": [
          {
            "type": "crosshead speed",
            "value": 10,
            "unit": "mm/min"
          }
        ]
      },
      "youngs_modulus": {
        "value": "not specified",
        "unit": "MPa",
        "conditions": [
          {
            "type": "crosshead speed",
            "value": 10,
            "unit": "mm/min"
          }
        ]
      },
      "elongation_at_break": {
        "value": 149.6,
        "unit": "%",
        "conditions": [
          {
            "type": "crosshead speed",
            "value": 10,
            "unit": "mm/min"
          }
        ]
      },
      "impact_strength": {
        "value": "not specified",
        "unit": "J/m",
        "conditions": []
      },
      "melting_temperature": {
        "value": 225.0,
        "unit": "°C",
        "conditions": []
      },
      "peak_heat_release_rate": {
        "value": 474.0,
        "unit": "kW/m²",
        "conditions": [
          {
            "type": "external heat flux",
            "value": 35,
            "unit": "kW/m²"
          }
        ]
      },
      "time_to_ignition": {
        "value": 44.0,
        "unit": "s",
        "conditions": [
          {
            "type": "external heat flux",
            "value": 35,
            "unit": "kW/m²"
          }
        ]
      }
    }
  },
  {
    "sample_id": 3,
    "matrix_name": [
      {
        "name": "polybutylene terephthalate",
        "description": "PBT grade 1100-211M, purchased from Chang Chun Plastics Ltd, China; dried at 80°C for 24 h before compounding",
        "composition": {
          "amount": "not specified",
          "type": "not specified"
        },
        "surface_treatment": "not specified"
      }
    ],
    "fillers": [
      {
        "name": "wollastonite",
        "description": "synthetic wollastonite nanofibers (SWN) synthesized via hydrothermal reaction followed by calcination; distinct fiber morphology with uniform shape; nano-scale; 1D structure",
        "composition": {
          "amount": 1.0,
          "type": "phr"
        },
        "surface_treatment": "untreated"
      }
    ],
    "sample_thickness": {
      "value": 3.0,
      "unit": "mm"
    },
    "properties": {
      "tensile_strength": {
        "value": "not specified",
        "unit": "MPa",
        "conditions": [
          {
            "type": "crosshead speed",
            "value": 10,
            "unit": "mm/min"
          }
        ]
      },
      "youngs_modulus": {
        "value": "not specified",
        "unit": "MPa",
        "conditions": [
          {
            "type": "crosshead speed",
            "value": 10,
            "unit": "mm/min"
          }
        ]
      },
      "elongation_at_break": {
        "value": "not specified",
        "unit": "%",
        "conditions": [
          {
            "type": "crosshead speed",
            "value": 10,
            "unit": "mm/min"
          }
        ]
      },
      "impact_strength": {
        "value": "not specified",
        "unit": "J/m",
        "conditions": []
      },
      "melting_temperature": {
        "value": 226.5,
        "unit": "°C",
        "conditions": []
      },
      "peak_heat_release_rate": {
        "value": 495.0,
        "unit": "kW/m²",
        "conditions": [
          {
            "type": "external heat flux",
            "value": 35,
            "unit": "kW/m²"
          }
        ]
      },
      "time_to_ignition": {
        "value": 50.0,
        "unit": "s",
        "conditions": [
          {
            "type": "external heat flux",
            "value": 35,
            "unit": "kW/m²"
          }
        ]
      }
    }
  },
  {
    "sample_id": 4,
    "matrix_name": [
      {
        "name": "polybutylene terephthalate",
        "description": "PBT grade 1100-211M, purchased from Chang Chun Plastics Ltd, China; dried at 80°C for 24 h before compounding",
        "composition": {
          "amount": "not specified",
          "type": "not specified"
        },
        "surface_treatment": "not specified"
      }
    ],
    "fillers": [
      {
        "name": "graphene oxide",
        "description": "UGOX™ United GO powder, 99% purity, average thickness 0.8–2.0 nm, lateral dimension 5–10 µm; 2D layered structure; supplied by United Nanotech Innovations Private Limited; used as supplied without purification",
        "composition": {
          "amount": 1.0,
          "type": "phr"
        },
        "surface_treatment": "untreated"
      }
    ],
    "sample_thickness": {
      "value": 3.0,
      "unit": "mm"
    },
    "properties": {
      "tensile_strength": {
        "value": "not specified",
        "unit": "MPa",
        "conditions": [
          {
            "type": "crosshead speed",
            "value": 10,
            "unit": "mm/min"
          }
        ]
      },
      "youngs_modulus": {
        "value": "not specified",
        "unit": "MPa",
        "conditions": [
          {
            "type": "crosshead speed",
            "value": 10,
            "unit": "mm/min"
          }
        ]
      },
      "elongation_at_break": {
        "value": "not specified",
        "unit": "%",
        "conditions": [
          {
            "type": "crosshead speed",
            "value": 10,
            "unit": "mm/min"
          }
        ]
      },
      "impact_strength": {
        "value": 45.2,
        "unit": "J/m",
        "conditions": []
      },
      "melting_temperature": {
        "value": 224.8,
        "unit": "°C",
        "conditions": []
      },
      "peak_heat_release_rate": {
        "value": 509.0,
        "unit": "kW/m²",
        "conditions": [
          {
            "type": "external heat flux",
            "value": 35,
            "unit": "kW/m²"
          }
        ]
      },
      "time_to_ignition": {
        "value": 42.0,
        "unit": "s",
        "conditions": [
          {
            "type": "external heat flux",
            "value": 35,
            "unit": "kW/m²"
          }
        ]
      }
    }
  }
]
